Repository: ginwithpepsi/Triboelectric-for-Sound-Absorption

# README
Raw data and code used in our paper: _**Mechanism of airborne sound absorption through triboelectric effect for noise mitigation**_

🔗 Paper link: [here](https://doi.org/10.1038/s41467-024-53847-5)

🖋️ To cite: Li, J., Yousry, Y.M., Lim, P.C. et al. Mechanism of airborne sound absorption through triboelectric effect for noise mitigation. Nat Commun 15, 9408 (2024).

### Raw data for figures in the main manuscript:

- [x] **Fig. 3d** Effect of ECE concentration on the dielectric constant of fibrous TEC foams with corresponding polynomial fit curve y=-0.07 x^2+12.17x+37.80, r2 > 0.90.
- [x] **Fig. 3e** Effect of ECE concentration on the dielectric loss of fibrous TEC foams. The zoomed view shows the ECE weight ratio range within 8%, where the linear fit is y = 0.013x+ 0.021, with a p-value less that 0.01%.
- [x] **Fig. 3f** Influence of ECE concentration on the conductivity of the fibrous TEC foams.
- [x] **Fig. 3g** Modulating conductivity with ECE while preserving porosity with minimized change.
- [x] **Fig. 3h, i** Influence of ECE concentration on the sound absorption performance of foams. Sound absorption enhancement at **j** lower frequency ranges and **k** higher frequency ranges, respectively.
- [x] **Fig. 3l** Peak sound absorption enhancement at 1170 Hz due to triboelectric effect, significant enhancement from 1120-1290 Hz.
- [x] **Fig. 3m** NRC in relation to conductivity follows a similar trend as the sound absorption coefficient. The fitted curves are hyperbolic, where for 1170 Hz is y=(0.784 x)/(2.648×10^(-7)+x), and for 1600 Hz the fit is y=(0.953 x)/(1.275×10^(-7)+x).

- [x] **Fig. 4b** Comparison of noise reduction coefficient (NRC) for TECs made of PP/PVDF, GW/PVDF, and PU/PVDF, with and without ECE, concentration of the conducting elements satisfies the percolation threshold at 5 wt.% in the final composite material.
- [x] **Fig. 4c** Prominent improvement in NRC among groups. The error bars represent standard deviations over at least three samples.
- Sound absorption coefficients of:
 - [x] **Fig. 4d** TEC foams made of PP/PVDF/ECE forming triboelectric dissipators, in comparison with PP/PVDF and PP.
 - [x] **Fig. 4e** TEC foams made of GW/PVDF/ECE forming triboelectric dissipators, in comparison with GW/PVDF and GW.
 - [x] **Fig. 4f** TEC foams made of PU/PVDF/ECE forming triboelectric dissipators, in comparison with PU/PVDF and PU. 

- [x] **Fig. 5a** Distribution of NRC of acoustic absorbers with triboelectric effect. The dots represent NRC values of acoustic absorber samples with different types and varying absorber thickness. The curve on the sub-axis of the vertical coordinate represents the distribution of NRC values. Despite reduced thickness, triboelectric-enabled absorbers surpass acoustic absorbers made of single materials, composite materials, or layered structures. 
- [x] **Fig. 5b** NRCs of acoustic absorbers with triboelectric effect outperforms other groups without.
- [x] **Fig. 5c** Sound absorption coefficient of PU-based TEC foam shows higher sound absorption over commercial counterpart.
- [x] **Fig. 5d** Superior performance of PU-based TEC foam in comparison with a variety of commonly used commercial products.

### Code for figures in the manuscript:
 - [x] **Fig. 2b** Geometric representation of adjacent fibers with a projected overlapping area S and intersecting angle β. Probability distribution of β from the Monte Carlo simulation, showing a Gaussian distribution β~(π/2,33.6).

 - [x] **Fig. 5a** Distribution of NRC of acoustic absorbers with triboelectric effect. The dots represent NRC values of acoustic absorber samples with different types and varying absorber thickness. The curve on the sub-axis of the vertical coordinate represents the distribution of NRC values. Despite reduced thickness, triboelectric-enabled absorbers surpass acoustic absorbers made of single materials, composite materials, or layered structures.

File: Data_NRCs_of_different.csv
Absorber type,Thickness (mm),name,Low frequency NRC
TE,36,Ag t6,0.720979583
TE,36,Ag t8,0.711497844
TE,20,Ag t9,0.534634869
TE,23,Ag t7,0.636879838
TE,17,Ag t10,0.58019595
TE,16.9,A1 - 4x,0.640717438
TE,17.3,A2 - 4x,0.612645613
TE,18,A3 - 4x,0.658597781
TE,17.9,A4 - 4x,0.641844294
TE,18,A4-1 - 4x,0.600544375
TE,16.2,A5 - 4x,0.6426602
TE,16,A6 - 4x,0.597092856
TE,16.9,A11 - 4x,0.607442099
TE,18,A7 - 4x,0.614728556
TE,18,A8 - 4x,0.600480713
TE,17.09,A9 - 4x,0.556249806
TE,18,A10 - 4x,0.483171194
TE,18,web-Ag-s1-1,0.614632788
TE,25,piezo pu-CNT foam,0.7375
TE,25,piezo pu-CNT foam,0.720973125
TE,25,piezo pu-CNT foam,0.707875
Composite,20,web-CNT3,0.3575306
Composite,20,web-CNT3,0.344228425
Composite,21,web-CNT2,0.3287032
Composite,21,web-CNT2,0.31661848
Composite,19,web-CNT1,0.25284181
Composite,19,web-CNT1,0.28667854
Composite,18,web-CNT0,0.20506485
Composite,18,web-CNT0,0.24598944
Composite,20,web-prinstine,0.374049725
Composite,25,PP/PVDF,0.6174
Composite,25,GW/PVDF,0.55174375
Composite,25,PMMA/PVDF,0.73122375
Composite,25,PU/PVDF,0.67740375
TE,25,PP-TE,0.67282125
TE,25,GW-TE,0.7080375
TE,25,PMMA-TE,0.80841
TE,25,PU-TE,0.78998875
Pure,25,PP2,0.471625
Pure,25,PP fibers,0.54180125
Pure,15,Al metal foam,0.133909738
Pure,15,polyester dense board,0.679229
Pure,28,melamine,0.500025625
Pure,28,High density PU,0.526473125
Pure,30,Cotton Fibers,0.469298325
Pure,28,GW,0.51624325
Pure,28,Rockwool,0.343681875
Pure,28,Paper pulps,0.568819375
Pure,25,PE,0.2421021
Pure,25,PE loose std,0.28724925
Pure,25,PE loose std,0.237875
Pure,25,PP,0.54902875
Pure,25,GW,0.4700725
Pure,25,PU,0.54957625
Layered,20,layerred GW,0.5435
Layered,20,layered polyester,0.57065
